Repository: guozi2003/DataBase

File: PURE5param.TDB (part 1 of 3)
$ 
$$$$$$$$$                                            PURE5_1param.TDB    
$$$$$$$$$$$$$$$$$$$$$$$$$$$$$$$$$$$$$$$$$$$$$$$$$$$$$$$$$$$$$$$$$$$$$$$$$
$$ 
$
$$$$$$$$$$$$$$$$$$$$$$$$$$$$$$$$$$$$$$$$$$$$$$$$$$$$$$$$$$$$$$$$$$$$$$$$$
$ Standard FUNCTIONS for each elements (in various phases):
$************************************************************************
$ 
$  All FUNCTIONS are stored in the "PURE5funct_SEQ.TDB" file !!!
$ 

$
$$$$$$$$$$$$$$$$$$$$$$$$$$$$$$$$$$$$$$$$$$$$$$$$$$$$$$$$$$$$$$$$$$$$$$$$$
$ PARAMETERS for each elements (in various phases):
$************************************************************************

$========================================================================
$ Ac
$ -------------------------------------
$ Introduced since version 4.1 of the PURE database:
$     Soure of data: SGTE Substance Database (SSUB4)
$ -------------------------------------
$  Stable (allotropic): AC_S --> LIQUID/AC_L
$  Metastable:          GAS_Ac
$ ----------------------------------------------------------------------
$
 PARAM G(AC_S,AC) 298.15 +GHSERAC#;                      5000 N PURE4 !

$           merged into LIQUID in PURE5 /PF-2010
$PARAM G(AC_L,AC)   298.15 +GHSERAC#+12000-9.07029478*T; 5000 N PURE4 !
 PARAM G(LIQUID,AC) 298.15 +GHSERAC#+12000-9.07029478*T; 5000 N PURE4 !

 PARAM G(GAS,AC)  298.15 +GGASAC1#+RTLNP#;               6000 N PURE4 !
$ -------------------------------------

$========================================================================
$ Ag
$ -------------------------------------
$  Stable (allotropic): FCC_A1 --> LIQUID
$  Metastable:          BCC_A2, HCP_A3/HCP_ZN, BCT_A5, CUB_A13
$ ----------------------------------------------------------------------
$
$PARAM G(LIQUID,AG)    298.15 
$   +GHSERAG#+11025.076-8.89102*T-1.033905E-20*T**7; 1234.93 Y
$   -3587.111+180.964656*T-33.472*T*LN(T); 3000 N PURE3 !
 PARAM G(LIQUID,AG)    298.15 +GLIQAG#;  3000 N PURE3 !

 PARAM G(FCC_A1,AG:VA) 298.15 +GHSERAG#; 3000 N PURE1 !
 
$PARAM G(BCC_A2,AG:VA) 298.15 +GHSERAG#+3400-1.05*T; 3000 N PURE3 !
 PARAM G(BCC_A2,AG:VA) 298.15 +GBCCAG#;  3000 N PURE3 !

$PARAM G(HCP_A3,AG:VA) 298.15 +GHSERAG#+300+0.3*T;   3000 N PURE3 !
 PARAM G(HCP_A3,AG:VA) 298.15 +GHCPAG#;  3000 N PURE3 !
 
$ Added by atd 12/3/2004 for Ag-Zn system
 PARAM G(HCP_ZN,AG:VA) 298.15 +GHSERAG#+400+0.3*T; 3000 N PURE5 !

$ Introduced for version 4.1 of database:
$     Oh, Shim, Lee and Lee
$        J. Alloys Compounds, 1996, 238, 155-66
$        A thermodynamic study on the Ag-Sb-Sn system.
$ 
 PARAM G(BCT_A5,AG)    298.15 +GHSERAG#+4184.1; 3000 N PURE5 !
 
$ Revised for version 4.4 of database:
$   Source of data: Assessment of the Ag-Al system
$     S S Lim, P L Rossiter and J W Tibballs 
$       CALPHAD, 1995, 19(2), 131-142.
$       Assessment of the Al-Ag binary PHASE diagram.
$
$PARAM G(CUB_A13,AG:VA) 298.15 +GHSERAG#+3765.6-1.8826*T; 3000 N PURE3 !
 PARAM G(CUB_A13,AG:VA) 298.15 +GHSERAG#+3400-1.05*T; 3000 N PURE5 !
$ -------------------------------------
 
$========================================================================
$ Al
$ -------------------------------------
$  Stable (allotropic): FCC_A1 --> LIQUID
$  Metastable:          BCC_A2, HCP_A3/HCP_ZN, DIAMOND_A4, BCT_A5, 
$                               CBCC_A12, CUB_A13
$ ----------------------------------------------------------------------
$
$PARAM G(LIQUID,AL) 298.15 
$   +GHSERAL#+11005.029-11.841867*T+7.9337E-20*T**7; 700.00 Y
$   +GHSERAL#+11005.03-11.841867*T+7.9337E-20*T**7; 933.47 Y
$   -795.996+177.430178*T-31.748192*T*LN(T);  2900 N PURE3 !
 PARAM G(LIQUID,AL)    298.15 +GLIQAL#;  2900 N PURE3 !

 PARAM G(FCC_A1,AL:VA) 298.15 +GHSERAL#; 2900 N PURE1 !
 
$PARAM G(BCC_A2,AL:VA)   298.15 +GHSERAL#+10083.0-4.813*T; 2900 N PURE3 !
 PARAM G(BCC_A2,AL:VA)   298.15 +GBCCAL#;  2900 N PURE3 !
 
$PARAM G(HCP_A3,AL:VA)   298.15 +GHSERAL#+5481-1.8*T; 2900 N PURE3 !
 PARAM G(HCP_A3,AL:VA)   298.15 +GHCPAL#;  2900 N PURE3 !
 
$ Introduced for version 4.1 of database:
 PARAM G(HCP_ZN,AL:VA)   298.15 +GHSERAL#+5481-1.8*T; 2900 N PURE5 !
 
$ From COST507 database
 PARAM G(DIAMOND_A4,AL)  298.15 +GHSERAL#+30*T;       2900 N PURE3 !
 
$ From COST507 database
 PARAM G(BCT_A5,AL)      298.15 +GHSERAL#+10083.0-4.813*T; 2900 N PURE3 !
 
 PARAM G(CBCC_A12,AL:VA) 298.15 +GHSERAL#+10083.4-4.813*T; 2900 N PURE3 !
 
 PARAM G(CUB_A13,AL:VA) 298.15 +GHSERAL#+10920.44-4.8116*T; 2900 N PURE3!
$ -------------------------------------
 
$========================================================================
$ Am
$ -------------------------------------
$  Stable (allotropic): DHCP --> FCC_A1 --> BCC_A2 --> LIQUID
$  Metastable:          Unknown
$ ----------------------------------------------------------------------
$
$PARAM G(LIQUID,AM)    298.15 +GHSERAM#+19910.7-14.1205*T; 3000 N PURE3 !
 PARAM G(LIQUID,AM)    298.15 +GLIQAM#;  3000 N PURE4 !
 
 PARAM G(FCC_A1,AM:VA) 298.15 +GFCCAM#;  3000 N PURE4 !
 
 PARAM G(BCC_A2,AM:VA) 298.15 +GBCCAM#;  3000 N PURE4 !
 
 PARAM G(DHCP,AM)      298.15 +GHSERAM#; 3000 N PURE1 !
$ -------------------------------------
 
$========================================================================
$ Ar
$ -------------------------------------
$ Introduced since version 4.1 of PURE database:
$     Soure of data: SGTE Substance Database (SSUB4)
$ -------------------------------------
$  Stable (allotropic): GAS_Ar
$  Metastable:          None
$ ----------------------------------------------------------------------
$ 
$ Introduced for version 4.1 of database:
$     Soure of data: SGTE Substance Database (SSUB4)
$ 
 PARAM G(GAS,AR) 298.15 +GHSERAR#+RTLNP#; 40000 N PURE3 !
$ -------------------------------------

$========================================================================
$ As
$ -------------------------------------
$  Stable (allotropic): RHOMBOHEDRAL_A7 --> LIQUID
$  Metastable:          FCC_A1, BCC_A2, HCP_A3, RED_P
$ ----------------------------------------------------------------------
$
$PARAM G(LIQUID,AS) 298.15 +GHSERAS#+24442.9-22.424679*T; 1200 N PURE3 !
 PARAM G(LIQUID,AS)    298.15 +GLIQAS#; 1200 N PURE3 !
 
$PARAM G(FCC_A1,AS:VA) 298.15 +GHSERAS#+24874-14.74*T; 1200 N PURE3 !
 PARAM G(FCC_A1,AS:VA) 298.15 +GFCCAS#; 1200 N PURE3 !
 
$PARAM G(BCC_A2,AS:VA) 298.15 +GHSERAS#+24874-16.1*T; 1200 N PURE3 !
 PARAM G(BCC_A2,AS:VA) 298.15 +GBCCAS#; 1200 N PURE3 !
 
$PARAM G(HCP_A3,AS:VA) 298.15 +GHSERAS#+24874-14*T; 1200 N PURE3 !
 PARAM G(HCP_A3,AS:VA) 298.15 +GHCPAS#; 1200 N PURE3 !

 PARAM G(RHOMBOHEDRAL_A7,AS) 298.15 +GHSERAS#; 1200 N PURE1 !
 
$ Introduced for version 4.1 of database:
 PARAM G(RED_P,AS)     298.15 +GHSERAS#+5782-3.85466*T; 1200 N PURE4 !
$ -------------------------------------
 
$========================================================================
$ At
$ -------------------------------------
$ Introduced for version 4.1 of database:
$     Soure of data: SGTE Substance Database (SSUB4)
$ -------------------------------------
$  Stable (allotropic): AT2_S --> LIQUID/AT2_L 
$  Metastable:          GAS
$ ----------------------------------------------------------------------
$ 
 PARAM G(AT2_S,AT2) 298.15 +2*GHSERAT#;             6000 N PURE4 !

$           merged into LIQUID in PURE5 /PF-2010
$PARAM G(AT2_L,AT2)  298.15 +2*GHSERAT#+20000-40*T; 6000 N PURE4 ! 
 PARAM G(LIQUID,AT2) 298.15 +2*GHSERAT#+20000-40*T; 6000 N PURE4 ! 

 PARAM G(GAS,AT)    298.15 +GGASAT1#+RTLNP#; 6000 N PURE4 !

 PARAM G(GAS,AT2)   298.15 +GGASAT2#+RTLNP#; 6000 N PURE4 ! 
$ -------------------------------------

$========================================================================
$ Au
$ -------------------------------------
$  Stable (allotropic): FCC_A1 --> LIQUID 
$  Metastable:          BCC_A2, HCP_A3, DHCP 
$ ----------------------------------------------------------------------
$
$PARAM G(LIQUID,AU) 298.15 +GHSERAU#+12552-9.385866*T; 3200 N PURE3 !
 PARAM G(LIQUID,AU)    298.15 +GLIQAU#;  3200 N PURE3 !

 PARAM G(FCC_A1,AU:VA) 298.15 +GHSERAU#; 3200 N PURE1 !
 
$PARAM G(BCC_A2,AU:VA) 298.15 +GHSERAU#+4250-1.1*T; 3200 N PURE3 !
 PARAM G(BCC_A2,AU:VA) 298.15 +GBCCAU#;  3200 N PURE3 !
 
$PARAM G(HCP_A3,AU:VA) 298.15 +GHSERAU#+240.75+1.6*T; 3200 N PURE3 !
 PARAM G(HCP_A3,AU:VA) 298.15 +GHCPAU#;  3200 N PURE3 !
 
 PARAM G(DHCP,AU)      298.15 +GHSERAU#+5000; 3200 N PURE5 !
$ -------------------------------------
 
$========================================================================
$ B
$ -------------------------------------
$  Stable (allotropic): ALPHA_RHOMBO_B --> BETA_RHOMBO_B --> LIQUID
$  Metastable:          GRAPHITE/DIAMOND_A4
$ ----------------------------------------------------------------------
$
 PARAM G(LIQUID,B)     298.15 +GLIQBB#; 6000 N PURE5 !

$ From COST507 database
$PARAM G(FCC_A1,B:VA) 298.15 +GHSERBB#+43514-12.217*T; 6000 N PURE3 !
 PARAM G(FCC_A1,B:VA) 298.15 +GFCCBB; 6000 N PURE3 !

$ Introduced for version 4.1 of database
$   Source of data: 
$     Hallemans, Wollants and Roos
$       JPE 1995, 16(2), 137-149
$       Thermodynamic assessment of the Fe-Nb-B phase diagram.
$ 
$PARAM G(BCC_A2,B:VA) 298.15 +GHSERBB#+43514-12.217*T; 6000 N PURE3 !
$PARAM G(BCC_A2,B:VA) 298.15 +35778.716+94.894864*T-15.6641*T*LN(T)
$        -6.864515E-3*T**2+0.618878E-6*T**3+370843*T**(-1);  
$  1100.00 Y +26864.526+172.584744*T-26.6047*T*LN(T)
$        -0.79809E-3*T**2-0.02556E-6*T**3+1748270*T**(-1);  
$  2348.00 Y +6846.418+219.119244*T-31.5957527*T*LN(T)
$        -1.59488E-3*T**2+0.134719E-6*T**3+11205883*T**(-1);  
$  3000.00 N PURE4 !
 PARAM G(BCC_A2,B:VA) 298.15 +GBCCBB#; 6000 N PURE3 !

$ From COST507 database:
$PARAM G(HCP_A3,B:VA) 298.15 +GHSERBB#+50208-9.706*T; 6000 N PURE3 !
 PARAM G(HCP_A3,B:VA) 298.15 +GHCPBB#; 6000 N PURE3 !

$ From COST507 database - add 10 J to data to make it unstable 
$                           relative to BETA_RHOMBO_B
 PARAM G(DIAMOND_A4,B) 298.15 +GHSERBB#+10; 6000 N PURE5 !
 
$ From COST507 Round 2 database 
$ Revised in PURE5.0. 
$PARAM G(GRAPHITE,B)   298.15 +GHSERBB#+5000;      6000 N PURE3 !
 PARAM G(GRAPHITE,B)   298.15 +GHSERBB#+10000-2*T; 6000 N PURE5 !
 
$ Introduced for version 5.0 of database:
 PARAM G(ALPHA_RHOMBO_B,B) 298.15 
     -6076.24+86.648762*T-12.942464*T*LN(T)
    -7.089468E-3*T**2+0.659896E-6*T**3-45*T**(-1); 1400 Y
     +28477.506-106.789208*T+12.1072478*T*LN(T)
    -13.316875E-3*T**2+0.706895E-6*T**3-8002403*T**(-1); 3000 Y
     -25699.64+225.127135*T-31.4*T*LN(T); 6000 N PURE5 !

 PARAM G(BETA_RHOMBO_B,B) 298.15 +GHSERBB#; 6000 N PURE3 !
$ -------------------------------------
 
$========================================================================
$ Ba
$ -------------------------------------
$  Stable (allotropic): 
$  Metastable:          
$ ----------------------------------------------------------------------
$
 PARAM G(LIQUID,BA)    298.15 +GLIQBA#;  4000 N PURE3 !
 
$PARAM G(FCC_A1,BA:VA) 298.15 +GHSERBA#+1800+0.6*T; 4000 N PURE3 !
 PARAM G(FCC_A1,BA:VA) 298.15 +GFCCBA#;  4000 N PURE3 !
 
 PARAM G(BCC_A2,BA:VA) 298.15 +GHSERBA#; 4000 N PURE1 !
 
$PARAM G(HCP_A3,BA:VA) 298.15 +GHSERBA#+2000+1.3*T; 4000 N PURE3 !
 PARAM G(HCP_A3,BA:VA) 298.15 +GHCPBA#;  4000 N PURE3 !
$ -------------------------------------
 
$========================================================================
$ Be
$ -------------------------------------
$  Stable (allotropic): BCC_A2 --> LIQUID
$  Metastable:          FCC_A1, HCP_A3 
$ ----------------------------------------------------------------------
$
 PARAM G(LIQUID,BE)    298.15 +GLIQBE#;  3000 N PURE3 !
 
$PARAM G(FCC_A1,BE:VA)   298.15 +GHSERBE#+6349-1.085*T; 3000 N PURE3 !
 PARAM G(FCC_A1,BE:VA) 298.15 +GFCCBE#;  3000 N PURE3 !
 
 PARAM G(BCC_A2,BE:VA) 298.15 +GBCCBE#;  3000 N PURE3 !
 
 PARAM G(HCP_A3,BE:VA) 298.15 +GHSERBE#; 3000 N PURE1 !
$ -------------------------------------
 
$========================================================================
$ Bi
$ -------------------------------------
$  Stable (allotropic): RHOMBOHEDRAL_A7 --> LIQUID
$  Metastable:          FCC_A1, BCC_A2, HCP_A3, DIAMOND_A4, BCT_A5, 
$                          TETRAGONAL_A6, TET_ALPHA1 
$ ----------------------------------------------------------------------
$
 PARAM G(LIQUID,BI)    298.15 +GLIQBI#;               3000 N PURE3 !
 
$PARAM G(FCC_A1,BI:VA) 298.15 +GHSERBI#+9900-12.5*T;  3000 N PURE3 !
 PARAM G(FCC_A1,BI:VA) 298.15 +GFCCBI#; 3000 N PURE3 !
 
$PARAM G(BCC_A2,BI:VA) 298.15 +GHSERBI#+11297-13.9*T; 3000 N PURE3 !
 PARAM G(BCC_A2,BI:VA) 298.15 +GBCCBI#; 3000 N PURE3 !
 
$PARAM G(HCP_A3,BI:VA) 298.15 +GHSERBI#+9900-11.8*T;  3000 N PURE3 !
 PARAM G(HCP_A3,BI:VA) 298.15 +GHCPBI#; 3000 N PURE3 !
 
$ Introduced for version 5.0 of database:
$    Data for Diamond_A4 from P Y Chevalier, 
$             Private Communication January 2004
 PARAM G(DIAMOND_A4,BI)      298.15 +GHSERBI#+11296.8+9.253655*T; 
                                                       3000 N PURE5 !
 
 PARAM G(BCT_A5,BI)          298.15 +GHSERBI#+4184.07; 3000 N PURE3 !
 
 PARAM G(RHOMBOHEDRAL_A7,BI) 298.15 +GHSERBI#;         3000 N PURE1 !
 
 PARAM G(TETRAGONAL_A6,BI)   298.15 +GHSERBI#+4184.07; 3000 N PURE3 !
 
 PARAM G(TET_ALPHA1,BI)      298.15 +GHSERBI#+4234;    3000 N PURE3 !
$ -------------------------------------
 
$========================================================================
$ Br
$ -------------------------------------
$ Introduced for version 4.4 of database
$   Source of data: 
$     SGTE Substances Database (1996)
$ -------------------------------------
$  Stable (allotropic): LIQUID/BR2_L
$  Metastable:          GAS_Br2
$ ----------------------------------------------------------------------
$ 
 PARAM G(GAS,BR2)    298.15 +GGASBR2#+RTLNP#;  6000 N PURE4 !

$           merged into LIQUID in PURE5 /PF-2010
$PARAM G(BR2_L,BR2)  298.15 +2*GHSERBR#;       6000 N PURE4 !
 PARAM G(LIQUID,BR2) 298.15 +2*GHSERBR#;       6000 N PURE4 !
$ -------------------------------------

$========================================================================
$ C
$ -------------------------------------
$  Stable (allotropic): GRAPHITE --> LIQUID 
$  Metastable:          DIAMOND_A4, GAS 
$ ----------------------------------------------------------------------
$
$PARAM G(LIQUID,C)     298.15 +GHSERCC#+117369-24.63*T; 6000 N PURE3 !
 PARAM G(LIQUID,C)     298.15 +GLIQCC#;  6000 N PURE3 !
 
 PARAM G(GRAPHITE,C)   298.15 +GHSERCC#; 6000 N PURE1 !
 
 PARAM G(DIAMOND_A4,C) 298.15 +GDIACC#;  6000 N PURE3 !

$ Introduced for version 4.4 of database
$   Source of data: 
$     SGTE Substances Database (1996)
$ 
 PARAM G(GAS,C)  298.15 +GGASC1#+RTLNP#;  20000 N PURE3 !
$ -------------------------------------
 
$========================================================================
$ Ca
$ -------------------------------------
$  Stable (allotropic): FCC_A1 --> BCC_A2 --> LIQUID 
$  Metastable:          HCP_A3 
$ ----------------------------------------------------------------------
$
 PARAM G(LIQUID,CA)    298.15 +GLIQCA#;  3001 N PURE5 !
 
 PARAM G(FCC_A1,CA:VA) 298.15 +GHSERCA#; 3001 N PURE1 !
 
 PARAM G(BCC_A2,CA:VA) 298.15 +GBCCCA#;  3001 N PURE5 !
 
$PARAM G(HCP_A3,CA:VA) 298.15 +GHSERCA#+500+0.7*T; 3000 N PURE3 !
 PARAM G(HCP_A3,CA:VA) 298.15 +GHCPCA#;  3001 N PURE5 !
$ -------------------------------------
 
$========================================================================
$ Cd
$ -------------------------------------
$  Stable (allotropic): HCP_A3 --> LIQUID 
$  Metastable:          FCC_A1, BCC_A2, BCT_A5, 
$                         TETRAGONAL_A6, RHOMBOHEDRAL_A10
$ ----------------------------------------------------------------------
$
 PARAM G(LIQUID,CD)    298.15 +GLIQCD#;  1600 N PURE3 !
 
$  From Zakulski, Moser, Rzyman et al. 
$       J. Phase Equil. 1993,14(2),184-196
$PARAM G(FCC_A1,CD:VA) 298.15 +GHSERCD#+892.3-0.92*T; 1600 N PURE3 !
 PARAM G(FCC_A1,CD:VA) 298.15 +GFCCCD#;  1600 N PURE3 !
 
$ Introduced for version 5.0 of database:
 PARAM G(BCC_A2,CD:VA) 298.15 +GBCCCD#;  1600 N PURE5 !
 
 PARAM G(HCP_A3,CD:VA) 298.15 +GHSERCD#; 1600 N PURE1 !
 
$ Introduced for version 4.1 of database:
$   Source of data: Assessment of data the Cd-Hg system
$     Jang, Silk, Watson, Bryant, Chart and Argent, 
$       CALPHAD, 1995, 19(3), 415.
$       The thermodynamics and phase diagrams of the Cd-Hg and Cd-Hg-Te
$          systems.
$ 
 PARAM G(BCT_A5,CD)   298.15 +GHSERCD#+5000; 1600 N PURE4 !

$From Zakulski, Moser, Rzyman et al. 
$       J. Phase Equil. 1993,14(2),184-196
 PARAM G(TETRAGONAL_A6,CD) 298.15 +GHSERCD#+892.3-0.92*T; 1600 N PURE3 !

$ Introduced for version 4.1 of database:
$   Source of data: Assessment of data the Cd-Hg system
$     Jang, Silk, Watson, Bryant, Chart and Argent, 
$       CALPHAD, 1995, 19(3), 415.
$       The thermodynamics and phase diagrams of the Cd-Hg and Cd-Hg-Te
$          systems.
$ 
 PARAM G(RHOMBOHEDRAL_A10,CD) 298.15 +GHSERCD#+800-0.62*T; 1600 N PURE4 !
$ -------------------------------------

$========================================================================
$ Ce
$ -------------------------------------
$  Stable (allotropic): FCC_A1 --> BCC_A2 --> LIQUID 
$  Metastable:          HCP_A3, DHCP 
$ ----------------------------------------------------------------------
$
 PARAM G(LIQUID,CE)    298.15 +GLIQCE#;  4000 N PURE3 !
 
 PARAM G(FCC_A1,CE:VA) 298.15 +GHSERCE#; 4000 N PURE1 !
 
 PARAM G(BCC_A2,CE:VA) 298.15 +GBCCCE#;  4000 N PURE3 !
 
$ From Peter Franke - Private communication
$PARAM G(HCP_A3,CE:VA) 298.15 +GHSERCE#+50000; 4000 N PURE3 !
 PARAM G(HCP_A3,CE:VA) 298.15 +GHCPCE#;  4000 N PURE5 !
 
$ Revised for version 4.1 of database:
$   Source of data:  
$     Gschneider and Pecharsky, 
$     JPE 1999, 20(6), 612-4. 
$  
$PARAM G(DHCP,CE)      298.15 +GHSERCE#-190+0.56886*T;   4000 N PURE3 !
 PARAM G(DHCP,CE)      298.15 +GHSERCE#-122.539+0.433*T; 4000 N PURE5 !
$ -------------------------------------
 
$========================================================================
$ Cf
$ -------------------------------------
$ Introduced for version 4.1 of database:
$     Soure of data: SGTE Substance Database (SSUB4)
$ -------------------------------------
$  Stable (allotropic): CF_S
$  Metastable:          None
$ ----------------------------------------------------------------------
$ 
 PARAM G(CF_S,CF) 298.15 +GHSERCF#; 6000 N PURE4 !
$ -------------------------------------

$========================================================================
$ Cl
$ -------------------------------------
$ Introduced for version 4.4 of database
$   Source of data: 
$     SGTE Substances Database (1996)
$ -------------------------------------
$  Stable (allotropic): GAS_Cl2
$  Metastable:          None
$ ----------------------------------------------------------------------
$ 
$ DATA FOR CL2<GAS>
 PARAM G(GAS,CL2) 298.15 +2*GHSERCL#+RTLNP#; 10000 N PURE4 !                             
$ -------------------------------------

$========================================================================
$ Cm
$ -------------------------------------
$ Introduced for version 4.1 of database:
$     Soure of data: SGTE Substance Database (SSUB4)
$ -------------------------------------
$  Stable (allotropic): CM_S --> CM_S2 --> LIQUID/CM_L
$  Metastable:          None
$ ----------------------------------------------------------------------
$ 
 PARAM G(CM_S,CM)  298.15 +GHSERCM#;  6000 N PURE4 !

 PARAM G(CM_S2,CM) 298.15 +GHSERCM#+3242.6-2.092*T; 6000 N PURE4 !

$           merged into LIQUID in PURE5 /PF-2010
$PARAM G(CM_L,CM)   298.15 +GHSERCM#+17886.6-11.1426799*T; 6000 N PURE4 !
 PARAM G(LIQUID,CM) 298.15 +GHSERCM#+17886.6-11.1426799*T; 6000 N PURE4 !

$  An error was found in PURE4.4 regarding the following gaseous species; 
$   it has been corrected in PURE4.5
$PARAM G(GAS,CM)   298.15 +GGASAM1#+RTLNP#; 6000 N PURE4 !
 PARAM G(GAS,CM)   298.15 +GGASCM1#+RTLNP#; 6000 N PURE4 !
$ -------------------------------------

$========================================================================
$ Co
$ -------------------------------------
$  Stable (allotropic): HCP_A3 --> FCC_A1 --> LIQUID
$  Metastable:          BCC_A2, CBCC_A2, CUB_A13
$ ----------------------------------------------------------------------
$
 PARAM G(LIQUID,CO)    298.15 +GLIQCO#; 6000 N PURE3 !
 
$PARAM G(FCC_A1,CO:VA) 298.15 +GHSERCO#+427.591-0.615248*T; 1768 Y
$                             +GHSERCO#+427.591-0.615253*T; 6000 N PURE3 !
 PARAM G(FCC_A1,CO:VA) 298.15 +GFCCCO#; 6000 N PURE5 !
 PARAM TC(FCC_A1,CO:VA) 298.15 +1396; 6000 N PURE3 !
 PARAM BM(FCC_A1,CO:VA) 298.15 +1.35; 6000 N PURE3 !
 
$PARAM G(BCC_A2,CO:VA) 298.15 +GHSERCO#+2938-0.7138*T; 6000 N PURE3 !
 PARAM G(BCC_A2,CO:VA) 298.15 +GBCCCO#; 6000 N PURE3 !
 PARAM TC(BCC_A2,CO:VA) 298.15 +1450; 6000 N PURE3 !
 PARAM BM(BCC_A2,CO:VA) 298.15 +1.35; 6000 N PURE3 !
 
 PARAM G(HCP_A3,CO:VA)  298.15 +GHSERCO#; 6000 N PURE1 !
 PARAM TC(HCP_A3,CO:VA) 298.15 +1396; 6000 N PURE3 !
 PARAM BM(HCP_A3,CO:VA) 298.15 +1.35; 6000 N PURE3 !
 
 PARAM G(CBCC_A12,CO:VA) 298.15 +GHSERCO#+4155; 6000 N PURE3 !
 
 PARAM G(CUB_A13,CO:VA)  298.15 +GHSERCO#+3155; 6000 N PURE3 !
$ -------------------------------------
 
$========================================================================
$ Cr
$ -------------------------------------
$  Stable (allotropic): BCC_A2 --> LIQUID 
$  Metastable:          FCC_A1, HCP_A3, HCP_ZN, 
$                       CBCC_A2, CUB_A13, LAVES_C15  
$ ----------------------------------------------------------------------
$
 PARAM G(LIQUID,CR)    298.15 +GLIQCR#; 6000 N PURE3 !
 
$PARAM G(FCC_A1,CR:VA) 298.15 +GHSERCR#+7284+0.163*T; 6000 N PURE3 !
 PARAM G(FCC_A1,CR:VA) 298.15 +GFCCCR#; 6000 N PURE3 !
 PARAM TC(FCC_A1,CR:VA) 298.15 -1109; 6000 N PURE3 !
 PARAM BM(FCC_A1,CR:VA) 298.15 -2.46; 6000 N PURE3 !
 
 PARAM G(BCC_A2,CR:VA) 298.15 +GHSERCR#; 6000 N PURE1 !
 PARAM TC(BCC_A2,CR:VA) 298.15 -311.50; 6000 N PURE3 !
 PARAM BM(BCC_A2,CR:VA) 298.15 -0.008;  6000 N PURE3 !
 
$PARAM G(HCP_A3,CR:VA) 298.15 +GHSERCR#+4438; 6000 N PURE3 !
 PARAM G(HCP_A3,CR:VA) 298.15 +GHCPCR#; 6000 N PURE3 !
 PARAM TC(HCP_A3,CR:VA) 298.15 -1109; 6000 N PURE3 !
 PARAM BM(HCP_A3,CR:VA) 298.15 -2.46; 6000 N PURE3 !
 
$ Introduced for version 4.4 of database:
 PARAM G(HCP_ZN,CR:VA)   298.15 +GHSERCR#+4439; 6000 N PURE4 !
 
 PARAM G(CBCC_A12,CR:VA) 298.15 +GHSERCR#+11087+2.7196*T; 6000 N PURE3 !

 PARAM G(CUB_A13,CR:VA)  298.15 +GHSERCR#+15899+0.6276*T; 6000 N PURE3 !

$ The LAVES_C15 phase (avialble in PURE3) is kept here: 
$ 
 PARAM G(LAVES_C15,CR:CR) 298.15 -11570.82+472.44*T-80.724*T*LN(T)
    +.00568305*T**2-4.43163E-06*T**3+417750*T**(-1); 2180 Y 
     -89608.032+1032.54*T-150*T*LN(T)
    -8.65578E+32*T**(-9); 6000 N PURE3 !
$ -------------------------------------
 
$========================================================================
$ Cs
$ -------------------------------------
$  Stable (allotropic): BCC_A2 --> LIQUID 
$  Metastable:          FCC_A1, HCP_A3
$ ----------------------------------------------------------------------
$
$PARAM G(LIQUID,CS)    200 
$   +GHSERCS#+2091.141-6.931035*T-3.56867E-18*T**7;    301.59 Y
$   +GHSERCS#+2099.779-6.961111*T-7.8016E+21*T**(-9); 2000 N PURE3 !
 PARAM G(LIQUID,CS)    200 +GLIQCS#;  2000 N PURE3 !
 
$PARAM G(FCC_A1,CS:VA) 200 +GHSERCS#+500+1.3*T; 2000 N PURE3 !
 PARAM G(FCC_A1,CS:VA) 200 +GFCCCS#;  2000 N PURE3 !
 
 PARAM G(BCC_A2,CS:VA) 200 +GHSERCS#; 2000 N PURE1 !
 
$PARAM G(HCP_A3,CS:VA) 200 +GHSERCS#+500+2*T; 2000 N PURE3 !
 PARAM G(HCP_A3,CS:VA) 200 +GHCPCS#;  2000 N PURE3 !
$ -------------------------------------
 
$========================================================================
$ Cu
$ -------------------------------------
$  Stable (allotropic): FCC_A1 --> LIQUID 
$  Metastable:          BCC_A2, HCP_A3, HCP_ZN
$ ----------------------------------------------------------------------
$
 PARAM G(LIQUID,CU)    298.15 +GLIQCU#;  3200 N PURE3 !
 
 PARAM G(FCC_A1,CU:VA) 298.15 +GHSERCU#; 3200 N PURE1 !
 
$PARAM G(BCC_A2,CU:VA) 298.15 +GHSERCU#+4017-1.255*T; 3200 N PURE3 !
 PARAM G(BCC_A2,CU:VA) 298.15 +GBCCCU#;  3200 N PURE3 !
 
$PARAM G(HCP_A3,CU:VA) 298.15 +GHSERCU#+600+0.2*T; 3200 N PURE4 !
 PARAM G(HCP_A3,CU:VA) 298.15 +GHCPCU#;  3200 N PURE4 !
 
$ Introduced for version 4.4 of database:
 PARAM G(HCP_ZN,CU:VA) 298.15 +GHSERCU#+600+0.2*T; 3200 N PURE4 !

$ The LAVES_C15 phase (avialble in PURE3) is kept here: 
$ 
 PARAM G(LAVES_C15,CU:CU) 298.15 -8311.374+391.455705*T-72.337176*T*LN(T)
    -.00797052*T**2+3.87669E-07*T**3+157434*T**(-1); 1357.77 Y 
     -25626.078+551.411484*T-94.14*T*LN(T)
    +1.092501E+30*T**(-9); 3200 N PURE3 !
$ -------------------------------------
 
$========================================================================
$ D   (DEUTERIUM)
$ -------------------------------------
$ Introduced for version 4.1 of database:
$     Soure of data: SGTE Substance Database (SSUB4)
$ -------------------------------------
$  Stable (allotropic): GAS_D2
$  Metastable:          None
$ ----------------------------------------------------------------------
$ 
 PARAM G(GAS,D)    298.15 +GHSERD1#+RTLNP#;  6000 N PURE3 !

 PARAM G(GAS,D2)   298.15 +GHSERD2#+RTLNP#; 20000 N PURE3 !

 PARAM G(GAS,DT)   298.15 +GHSERDT#+RTLNP#; 20000 N PURE3 !
$ -------------------------------------

$========================================================================
$ Dy
$ -------------------------------------
$  Stable (allotropic): HCP_A3 --> BCC_A2 --> LIQUID
$  Metastable:          
$ ----------------------------------------------------------------------
$
$ Data from Huasen Shen, Weijing Zhang, Guoquan Liu, 
$           Run Wang and Zhenmin Du
$           Report F-95-01, May 1995, Univ of Sc and Tech, Beijing
$
 PARAM G(LIQUID,DY)    100 +GLIQDY#;  3000 N PURE3 !
 
$ Data from Huasen Shen, Weijing Zhang, Guoquan Liu, 
$           Run Wang and Zhenmin Du
$           Report F-95-01, May 1995, Univ of Sc and Tech, Beijing
$
 PARAM G(BCC_A2,DY:VA) 100 +GBCCDY#;  3000 N PURE3 !

$ Data from Huasen Shen, Weijing Zhang, Guoquan Liu, 
$           Run Wang and Zhenmin Du
$           Report F-95-01, May 1995, Univ of Sc and Tech, Beijing
$
 PARAM G(HCP_A3,DY:VA) 100 +GHSERDY#; 3000 N PURE3 !
 PARAM TC(HCP_A3,DY:VA) 100 +179; 3000 N PURE3 !
 PARAM BM(HCP_A3,DY:VA) 100 +3.0; 3000 N PURE3 !
$ -------------------------------------
  
$========================================================================
$ Er
$ -------------------------------------
$  Stable (allotropic): HCP_A3 --> LIQUID
$  Metastable:          BCC_A2
$ ----------------------------------------------------------------------
$
 PARAM G(LIQUID,ER)    298.15 +GLIQER#;  3200 N PURE3 !

$ Introduced for version 4.4 of database:
$ New data - Susanne Norgren, 
$            J P E 2000, 21(2), 148-156
 PARAM G(BCC_A2,ER:VA) 298.15 +GBCCER#;  3200 N PURE4 !
  
 PARAM G(HCP_A3,ER:VA) 298.15 +GHSERER#; 3200 N PURE3 !
$ -------------------------------------
 
$========================================================================
$ Es
$ -------------------------------------
$ Introduced for version 4.1 of database:
$     Soure of data: SGTE Substance Database (SSUB4)
$  Stable (allotropic): ES_S --> LIQUID/ES_L
$  Metastable:          GAS
$ ----------------------------------------------------------------------
$ 
 PARAM G(ES_S,ES) 298.15 +GHSERES#;  6000 N PURE4 !

$           merged into LIQUID in PURE5 /PF-2010
$PARAM G(ES_L,ES)   298.15 +GHSERES#+9405.6-8.30150044*T; 6000 N PURE4 !
 PARAM G(LIQUID,ES) 298.15 +GHSERES#+9405.6-8.30150044*T; 6000 N PURE4 !

 PARAM G(GAS,ES)  298.15 +GGASES1#+RTLNP#; 6000 N PURE4 !
$ -------------------------------------

$========================================================================
$ Eu
$ -------------------------------------
$  Stable (allotropic): BCC_A2 --> LIQUID 
$  Metastable:          
$ ----------------------------------------------------------------------
$
 PARAM G(LIQUID,EU)    298.15 +GLIQEU#;  1901 N PURE3 !
 
$ Revised for version 5.0 of database:
 PARAM G(BCC_A2,EU:VA) 298.15 +GHSEREU#; 1901 N PURE5 !
$ -------------------------------------
 
$========================================================================
$ F
$ -------------------------------------
$ Introduced for version 4.4 of database
$   Source of data: 
$     SGTE Substances Database (1996)
$ -------------------------------------
$  Stable (allotropic): GAS_F2
$  Metastable:          None
$ ----------------------------------------------------------------------
$ 
$ DATA FOR F2<GAS>
 PARAM G(GAS,F2) 298.15 +2*GHSERFF#+RTLNP#; 10000 N PURE4 !                              
$ -------------------------------------

$========================================================================
$ Fe
$ -------------------------------------
$  Stable (allotropic): BCC_A2 --> FCC_A1 --> BCC_A2 --> LIQUID
$  Metastable:          CUB_A13, CBCC_A12, ORTHORH_A20, TETRAG_U
$ ----------------------------------------------------------------------
$
$PARAM G(LIQUID,FE) 298.15 
$   +GHSERFE#+12040.17-6.55843*T-3.67516E-21*T**7; 1811  Y
$   -10838.83+291.302*T-46*T*LN(T);      6000 N PURE3 !
 PARAM G(LIQUID,FE)    298.15 +GLIQFE#;  6000 N PURE3 !
 
$PARAM G(FCC_A1,FE:VA) 298.15 
$   +GHSERFE#-1462.4+8.282*T-1.15*T*LN(T)+6.4E-04*T**2;  1811 Y
$   +GHSERFE#-1713.815+.94001*T+4.9251E+30*T**(-9); 6000 N PURE3 !
$
$ Revised for version 4.4 of database:
$   Slight changes to data for high temperature range since PURE4:
$
 PARAM G(FCC_A1,FE:VA) 298.15 +GFCCFE#;  6000 N PURE4 !
 PARAM TC(FCC_A1,FE:VA) 298.15 -201;  6000 N PURE3 !
 PARAM BM(FCC_A1,FE:VA) 298.15 -2.10; 6000 N PURE3 !
 
 PARAM G(BCC_A2,FE:VA) 298.15 +GHSERFE#; 6000 N PURE1 !
 PARAM TC(BCC_A2,FE:VA) 298.15 +1043; 6000 N PURE3 !
 PARAM BM(BCC_A2,FE:VA) 298.15 +2.22; 6000 N PURE3 !
 
$PARAM G(HCP_A3,FE:VA) 298.15 
$   +GHSERFE#-3705.78+12.591*T-1.15*T*LN(T)+6.4E-04*T**2;  1811 Y
$   +GHSERFE#-3957.199+5.24951*T+4.9251E+30*T**(-9); 6000 N PURE3 !
$
$ Revised for version 4.4 of database:
$   Small changes to data for high temperature range since PURE4:
$
 PARAM G(HCP_A3,FE:VA) 298.15 +GHCPFE#;  6000 N PURE4 !

 PARAM G(CBCC_A12,FE:VA)      298.15 +GHSERFE#+4745; 6000 N PURE3 !
 
 PARAM G(CUB_A13,FE:VA)       298.15 +GHSERFE#+3745; 6000 N PURE3 !
 
$ Introduced for version 4.4 of database:
 PARAM G(ORTHORHOMBIC_A20,FE) 298.15 +GHSERFE#+5000; 6000 N PURE4 !

$ Introduced for version 4.4 of database:
 PARAM G(TETRAGONAL_U,FE)     298.15 +GHSERFE#+5000; 6000 N PURE4 !
$ -------------------------------------
 
$========================================================================
$ Fm
$ -------------------------------------
$ Introduced since version 4.1 of database:
$     Soure of data: SGTE Substance Database (SSUB4)
$ -------------------------------------
$  Stable (allotropic): FM_S 
$  Metastable:          GAS_Fm
$ ----------------------------------------------------------------------
$ 
 PARAM G(FM_S,FM) 298.15 +GHSERFM#; 6000 N PURE4 !

 PARAM G(GAS,FM)  298.15 +GGASFM1#+RTLNP#; 6000 N PURE4 !
$ -------------------------------------

$========================================================================
$ Fr
$ -------------------------------------
$ Introduced since version 4.1 of database:
$     Soure of data: SGTE Substance Database (SSUB4)
$ -------------------------------------
$  Stable (allotropic): FR_S 
$  Metastable:          GAS 
$ ----------------------------------------------------------------------
$ 
 PARAM G(FR_S,FR) 298.15 +GHSERFR#; 6000 N PURE4 !

 PARAM G(GAS,FR)  298.15 +GGASFR1#+RTLNP#; 6000 N PURE4 !

 PARAM G(GAS,FR2) 298.15 +GGASFR2#+RTLNP#; 6000 N PURE4 !
$ -------------------------------------

$========================================================================
$ Ga
$ -------------------------------------
$  Stable (allotropic): ORTHORHOMBIC_GA --> LIQUID 
$  Metastable:          FCC_A1, BCC_A2, HCP_A3/HCP_ZN, DIAMOND_A4, 
$                         BCT_A5, TETRAGONAL_A6
$ ----------------------------------------------------------------------
$
$ Changed for version 3.00: lower temperature limit now 200 K 
 PARAM G(LIQUID,GA)    200 +GLIQGA#; 4000 N PURE4 !
 
$ Changed for version 3.00: lower temperature limit now 200 K 
$PARAM G(FCC_A1,GA:VA) 200 +GHSERGA#+3800-10.2*T; 4000 N PURE3 !
 PARAM G(FCC_A1,GA:VA) 200 +GFCCGA#; 4000 N PURE4 !
 
$ Changed for version 3.00: lower temperature limit now 200 K 
$PARAM G(BCC_A2,GA:VA) 200 +GHSERGA#+4500-11.7*T; 4000 N PURE3 !
 PARAM G(BCC_A2,GA:VA) 200 +GBCCGA#; 4000 N PURE4 !
 
$ Changed for version 3.00: lower temperature limit now 200 K 
$PARAM G(HCP_A3,GA:VA) 200 +GHSERGA#+4500-9.5*T; 4000 N PURE3 !
 PARAM G(HCP_A3,GA:VA) 200 +GHCPGA#; 4000 N PURE4 !
 
 PARAM G(HCP_ZN,GA:VA) 200 +GHSERGA#+4501-9.5*T; 4000 N PURE5 !

 PARAM G(DIAMOND_A4,GA) 200 +GHSERGA#+20900-2*T; 4000 N PURE5 !
 
$ Changed for version 3.00: lower temperature limit now 200 K 
 PARAM G(BCT_A5,GA)     200 +GHSERGA#+3846-9.8*T; 4000 N PURE3 !

$ Changed for version 3.00: lower temperature limit now 200 K 
 PARAM G(ORTHORHOMBIC_GA,GA) 200 +GHSERGA#; 4000 N PURE3 !
 
$ Changed for version 3.00: lower temperature limit now 200 K 
 PARAM G(TETRAGONAL_A6,GA)   200 +GHSERGA#+3500-10*T; 4000 N PURE3 !
$ -------------------------------------
 
$========================================================================
$ Gd
$ -------------------------------------
$  Stable (allotropic): HCP_A3 --> BCC_A2 --> LIQUID
$  Metastable:          FCC_A1
$ ----------------------------------------------------------------------
$
$ Data from Huasen Shen, Weijing Zhang, Guoquan Liu, 
$           Run Wang and Zhenmin Du
$           Report F-95-01, May 1995, Univ of Sc and Tech, Beijing.
$
 PARAM G(LIQUID,GD)    100 +GLIQGD#; 3600 N PURE3 !

$ Data from M Zinkevich, N Mattern and H J Seiffert
$           J P E 2000, 21(4), 385-394.
 PARAM G(FCC_A1,GD:VA) 200 +GFCCGD#; 3600 N PURE4 !

$ Data from Huasen Shen, Weijing Zhang, Guoquan Liu, 
$           Run Wang and Zhenmin Du
$           Report F-95-01, May 1995, Univ of Sc and Tech, Beijing.
$
$ Revised for version 5.0 of database:
$   Small correction made to top two temperature ranges to ensure 
$      continuity in Gibbs energy.
$
 PARAM G(BCC_A2,GD:VA) 100 +GBCCGD#; 3600 N PURE5 !
 
$ Data from Huasen Shen, Weijing Zhang, Guoquan Liu, 
$           Run Wang and Zhenmin Du
$           Report F-95-01, May 1995, Univ of Sc and Tech, Beijing.
$
 PARAM G(HCP_A3,GD:VA) 200 +GHSERGD#; 3600 N PURE3 !
 PARAM TC(HCP_A3,GD:VA) 200 +293.4; 3600 N PURE3 !
 PARAM BM(HCP_A3,GD:VA) 200 +3.0;   3600 N PURE3 !
$ -------------------------------------
 
$========================================================================
$ Ge
$ -------------------------------------
$  Stable (allotropic): DIAMOND_A4 --> LIQUID
$  Metastable:          FCC_A1, BCC_A2, HCP_A3, 
$                       BCT_A5, RHOMBOHEDRAL_A7
$ ----------------------------------------------------------------------
$
 PARAM G(LIQUID,GE)     298.15 +GLIQGE#;  3200 N PURE3 !
 
$PARAM G(FCC_A1,GE:VA)  298.15 +GHSERGE#+36000-22.3*T; 3200 N PURE3 !
 PARAM G(FCC_A1,GE:VA)  298.15 +GFCCGE#;  3200 N PURE3 !
 
$PARAM G(BCC_A2,GE:VA)  298.15 +GHSERGE#+34100-23.5*T; 3200 N PURE3 !
 PARAM G(BCC_A2,GE:VA)  298.15 +GBCCGE#;  3200 N PURE3 !
 
$PARAM G(HCP_A3,GE:VA)  298.15 +GHSERGE#+35000-21.5*T; 3200 N PURE3 !
 PARAM G(HCP_A3,GE:VA)  298.15 +GHCPGE#;  3200 N PURE3 !

 PARAM G(DIAMOND_A4,GE) 298.15 +GHSERGE#; 3200 N PURE1 !
 
$ Introduced for version 4.4 of database:
$   Source of data: Unpublished work by Alan Dinsdale
 PARAM G(BCT_A5,GE)          298.15 +GHSERGE#+28800-16.5*T; 3000 N PURE4!

$ Introduced for version 4.4 of database:
$   Source of data: Unpublished work by Alan Dinsdale
 PARAM G(RHOMBOHEDRAL_A7,GE) 298.15 +GHSERGE#+29800-16.5*T; 3000 N PURE4!
$ -------------------------------------
 
$========================================================================
$ H
$ -------------------------------------
$ Introduced for version 4.4 of database
$   Source of data: 
$     SGTE Substances Database (1996)
$ -------------------------------------
$  Stable (allotropic): GAS_H2
$  Metastable:          None 
$ ----------------------------------------------------------------------
$ 
$ DATA FOR H2<GAS>
 PARAM G(GAS,H2) 298.15 +2*GHSERHH#+RTLNP#; 10000 N PURE4 !                             
$ -------------------------------------

$========================================================================
$ He
$ -------------------------------------
$ Introduced for version 4.1 of database:
$     Soure of data: SGTE Substance Database (SSUB4)
$ -------------------------------------
$  Stable (allotropic): GAS_HE
$  Metastable:          None 
$ ----------------------------------------------------------------------
$ 
 PARAM G(GAS,HE) 298.15 +GHSERHE#+RTLNP#; 6000 N PURE4 !
$ -------------------------------------

$========================================================================
$ Hf
$ -------------------------------------
$  Revised for version 4.4 of database
$ -------------------------------------
$  Stable (allotropic): HCP_A3 --> BCC_A2 --> LIQUID
$  Metastable:          FCC_A1
$ ----------------------------------------------------------------------
$
 PARAM G(LIQUID,HF)    298.15 +GLIQHF#;  3001 N PURE4 !
 
$PARAM G(FCC_A1,HF:VA) 298.15 +GHSERHF#+10000-2.2*T; 3000 N PURE3 !
 PARAM G(FCC_A1,HF:VA) 298.15 +GFCCHF#;  3001 N PURE4 !
 
 PARAM G(BCC_A2,HF:VA) 298.15 +GBCCHF#;  3001 N PURE4 !
 
 PARAM G(HCP_A3,HF:VA) 298.15 +GHSERHF#; 3001 N PURE4 !
$ -------------------------------------
 
$========================================================================
$ Hg
$ -------------------------------------
$  Stable (allotropic): LIQUID 
$  Metastable:          FCC_A1, HCP_A3, TETRAGONAL_A6, RHOMBOHEDRAL_A10
$ ----------------------------------------------------------------------
$
 PARAM G(LIQUID,HG)    200 +GHSERHG#; 2000 N PURE1 !
 
$ Revised for version 5.0 of database:
$   Maitre A; Fiorani J M; Vilasi M; 
$     J Phase Equilib; 2002, 23(4), 329
$ 
 PARAM G(FCC_A1,HG:VA) 200 +GFCCHG#;  2000 N PURE5 !
 
$ Introduced for version 4.4 of database:
$   Source of data:  Assessment of data the Cd-Hg system
$     Jang, Silk, Watson, Bryant, Chart and Argent, 
$       CALPHAD, 1995, 19(3), 415.
$       The thermodynamics and phase diagrams of the Cd-Hg 
$         and Cd-Hg-Te systems.
$ 
 PARAM G(HCP_A3,HG:VA) 200 +GHCPHG#;  2000 N PURE4 !

$ Introduced for version 4.4 of database:
$   Source of data:  Assessment of data the Cd-Hg system
$     Jang, Silk, Watson, Bryant, Chart and Argent, 
$       CALPHAD, 1995, 19(3), 415.
$       The thermodynamics and phase diagrams of the Cd-Hg 
$         and Cd-Hg-Te systems.
$ 
 PARAM G(TETRAGONAL_A6,HG) 200 -10459.721+125.04019*T-28.847*T*LN(T)
    +16.99705E-3*T**2-24.555667E-6*T**3+13330*T**(-1); 234.32 Y
     -11216.714+137.69375*T-30.2091*T*LN(T)
    +1.07555E-3*T**2-0.228298E-6*T**3+35545*T**(-1); 2000 N PURE4 !

 PARAM G(RHOMBOHEDRAL_A10,HG) 200 +GRHOMBHG#; 2000 N PURE5 !
$ -------------------------------------
 
$========================================================================
$ Ho
$ -------------------------------------
$  Stable (allotropic): HCP_A3 --> LIQUID
$  Metastable:          BCC_A2 
$ ----------------------------------------------------------------------
$
$ Revised for version 4.4 of database:
$   Source of data:  
$     Susanne Norgren, JPE 2000, 21(2), 148-156
$ 
 PARAM G(LIQUID,HO)    298.15 +GLIQHO#;  3001 N PURE4 !
 
$ Revised for version 4.4 of database:
$   Source of data:  
$     Susanne Norgren, JPE 2000, 21(2), 148-156
$ 
 PARAM G(BCC_A2,HO:VA) 298.15 +GBCCHO#;  3001 N PURE4 !
 
$ Revised for version 5.0 of database:
 PARAM G(HCP_A3,HO:VA) 298.15 +GHSERHO#; 3001 N PURE5 !
$ -------------------------------------
 
$========================================================================
$ I
$ -------------------------------------
$ Introduced I2_S, I2_L & GAS_I2 since version 4.4 of database
$   Source of data: 
$     SGTE Substances Database (1996)
$ -------------------------------------
